Repository: bian24/LLM_WaterGasShift

# Final Year Project

### Large Language Models for Water Gas Shift Research

### File Structure

Since this tool require the usage of water gas shitft research literatures in pdf format, 
the recommended file structure would be: 

.project/WGS-PDF1

.project/WGS-PDF2

... and so on.

In order to speed up development process, we recommend that the structure is followed, 
otherwise you can made changes with regards to the folder destination.

### Required packages
After the file structure has been set, install the relevant packages to this project by doing:

```
pip install -r requirements.txt
```

in your virtual environment.

File: WGS_dataset_feats.csv (part 1 of 36)
Total # of Data,Reference,Pt,Au,Ru,Rh,Ir,Cu,Pd,IWI,WI,CI,SI,SGP,CP,HDP,UGC,SCT,FSP,ME,DP,Calc T (oC),Calc T. (hr),Al2O3,MgO,CeO2,TiO2,ZEO,MnO,Y2O3,ZrO2,HAP,ACC,Tb4O7,HfO2,La2O3,Co3O4,ThO2,SiO2,Fe2O3,Sm2O3,Gd2O3,Yb2O3,CaO,NiO,Cr2O3,Ho2O3,Nd2O3,Tm2O3,Er2O3,YSZ,Li,Ce,Co,Mg,Fe,Mn,Zr,K,Ni,Ca,Cs,V,Rb,Y,Na,La,Gd,Yb,Zn,Re,Sr,Temperature (C),H2 vol.%,O2 vol.%,CO vol.%,H2O vol.%,CO2 vol.%,CH4 vol.%,TOS (min),W/F (mg.min/ml),CO_Conversion
1,S1,0.0,0.8749273686540919,0.0,0.0,0.0,0.0,0.0,0,0,0,0,0,0,0,0,0,0,0,1,25,0,0.0,0.0,99.12507263134592,0.0,0.0,0.0,0.0,0.0,0.0,0.0,0.0,0.0,0.0,0.0,0.0,0.0,0.0,0.0,0.0,0.0,0.0,0.0,0.0,0.0,0.0,0.0,0.0,0.0,0.0,0.0,0.0,0.0,0.0,0.0,0.0,0.0,0.0,0.0,0.0,0.0,0.0,0.0,0.0,0.0,0.0,0.0,0.0,0.0,0.0,140,0,0,4.498,30.6,0,0,60,2,7.6
2,S1,0.0,2.631430994825468,0.0,0.0,0.0,0.0,0.0,0,0,0,0,0,0,0,0,0,0,0,1,25,0,0.0,0.0,97.36856900517455,0.0,0.0,0.0,0.0,0.0,0.0,0.0,0.0,0.0,0.0,0.0,0.0,0.0,0.0,0.0,0.0,0.0,0.0,0.0,0.0,0.0,0.0,0.0,0.0,0.0,0.0,0.0,0.0,0.0,0.0,0.0,0.0,0.0,0.0,0.0,0.0,0.0,0.0,0.0,0.0,0.0,0.0,0.0,0.0,0.0,0.0,140,0,0,4.498,30.6,0,0,60,2,11.1
3,S1,0.0,4.3968560901733795,0.0,0.0,0.0,0.0,0.0,0,0,0,0,0,0,0,0,0,0,0,1,25,0,0.0,0.0,95.60314390982661,0.0,0.0,0.0,0.0,0.0,0.0,0.0,0.0,0.0,0.0,0.0,0.0,0.0,0.0,0.0,0.0,0.0,0.0,0.0,0.0,0.0,0.0,0.0,0.0,0.0,0.0,0.0,0.0,0.0,0.0,0.0,0.0,0.0,0.0,0.0,0.0,0.0,0.0,0.0,0.0,0.0,0.0,0.0,0.0,0.0,0.0,140,0,0,4.498,30.6,0,0,60,2,18
4,S1,0.0,0.8749273686540919,0.0,0.0,0.0,0.0,0.0,0,0,0,0,0,0,0,0,0,0,0,1,25,0,0.0,0.0,99.12507263134592,0.0,0.0,0.0,0.0,0.0,0.0,0.0,0.0,0.0,0.0,0.0,0.0,0.0,0.0,0.0,0.0,0.0,0.0,0.0,0.0,0.0,0.0,0.0,0.0,0.0,0.0,0.0,0.0,0.0,0.0,0.0,0.0,0.0,0.0,0.0,0.0,0.0,0.0,0.0,0.0,0.0,0.0,0.0,0.0,0.0,0.0,170,0,0,4.498,30.6,0,0,60,2,13.2
5,S1,0.0,2.631430994825468,0.0,0.0,0.0,0.0,0.0,0,0,0,0,0,0,0,0,0,0,0,1,25,0,0.0,0.0,97.36856900517455,0.0,0.0,0.0,0.0,0.0,0.0,0.0,0.0,0.0,0.0,0.0,0.0,0.0,0.0,0.0,0.0,0.0,0.0,0.0,0.0,0.0,0.0,0.0,0.0,0.0,0.0,0.0,0.0,0.0,0.0,0.0,0.0,0.0,0.0,0.0,0.0,0.0,0.0,0.0,0.0,0.0,0.0,0.0,0.0,0.0,0.0,170,0,0,4.498,30.6,0,0,60,2,26.3
6,S1,0.0,4.3968560901733795,0.0,0.0,0.0,0.0,0.0,0,0,0,0,0,0,0,0,0,0,0,1,25,0,0.0,0.0,95.60314390982661,0.0,0.0,0.0,0.0,0.0,0.0,0.0,0.0,0.0,0.0,0.0,0.0,0.0,0.0,0.0,0.0,0.0,0.0,0.0,0.0,0.0,0.0,0.0,0.0,0.0,0.0,0.0,0.0,0.0,0.0,0.0,0.0,0.0,0.0,0.0,0.0,0.0,0.0,0.0,0.0,0.0,0.0,0.0,0.0,0.0,0.0,170,0,0,4.498,30.6,0,0,60,2,32.1
25,S1,0.0,0.8749273686540919,0.0,0.0,0.0,0.0,0.0,0,0,0,0,0,0,0,0,0,0,0,1,25,0,0.0,0.0,99.12507263134592,0.0,0.0,0.0,0.0,0.0,0.0,0.0,0.0,0.0,0.0,0.0,0.0,0.0,0.0,0.0,0.0,0.0,0.0,0.0,0.0,0.0,0.0,0.0,0.0,0.0,0.0,0.0,0.0,0.0,0.0,0.0,0.0,0.0,0.0,0.0,0.0,0.0,0.0,0.0,0.0,0.0,0.0,0.0,0.0,0.0,0.0,200,0,0,4.498,30.6,0,0,60,2,57.7
34,S1,0.0,2.631430994825468,0.0,0.0,0.0,0.0,0.0,0,0,0,0,0,0,0,0,0,0,0,1,25,0,0.0,0.0,97.36856900517455,0.0,0.0,0.0,0.0,0.0,0.0,0.0,0.0,0.0,0.0,0.0,0.0,0.0,0.0,0.0,0.0,0.0,0.0,0.0,0.0,0.0,0.0,0.0,0.0,0.0,0.0,0.0,0.0,0.0,0.0,0.0,0.0,0.0,0.0,0.0,0.0,0.0,0.0,0.0,0.0,0.0,0.0,0.0,0.0,0.0,0.0,200,0,0,4.498,30.6,0,0,60,2,72.2
43,S1,0.0,4.3968560901733795,0.0,0.0,0.0,0.0,0.0,0,0,0,0,0,0,0,0,0,0,0,1,25,0,0.0,0.0,95.60314390982661,0.0,0.0,0.0,0.0,0.0,0.0,0.0,0.0,0.0,0.0,0.0,0.0,0.0,0.0,0.0,0.0,0.0,0.0,0.0,0.0,0.0,0.0,0.0,0.0,0.0,0.0,0.0,0.0,0.0,0.0,0.0,0.0,0.0,0.0,0.0,0.0,0.0,0.0,0.0,0.0,0.0,0.0,0.0,0.0,0.0,0.0,200,0,0,4.498,30.6,0,0,60,2,71.3
28,S1,0.0,0.8749273686540919,0.0,0.0,0.0,0.0,0.0,0,0,0,0,0,0,0,0,0,0,0,1,25,0,0.0,0.0,99.12507263134592,0.0,0.0,0.0,0.0,0.0,0.0,0.0,0.0,0.0,0.0,0.0,0.0,0.0,0.0,0.0,0.0,0.0,0.0,0.0,0.0,0.0,0.0,0.0,0.0,0.0,0.0,0.0,0.0,0.0,0.0,0.0,0.0,0.0,0.0,0.0,0.0,0.0,0.0,0.0,0.0,0.0,0.0,0.0,0.0,0.0,0.0,230,0,0,4.498,30.6,0,0,60,2,74.6
37,S1,0.0,2.631430994825468,0.0,0.0,0.0,0.0,0.0,0,0,0,0,0,0,0,0,0,0,0,1,25,0,0.0,0.0,97.36856900517455,0.0,0.0,0.0,0.0,0.0,0.0,0.0,0.0,0.0,0.0,0.0,0.0,0.0,0.0,0.0,0.0,0.0,0.0,0.0,0.0,0.0,0.0,0.0,0.0,0.0,0.0,0.0,0.0,0.0,0.0,0.0,0.0,0.0,0.0,0.0,0.0,0.0,0.0,0.0,0.0,0.0,0.0,0.0,0.0,0.0,0.0,230,0,0,4.498,30.6,0,0,60,2,91.2
46,S1,0.0,4.3968560901733795,0.0,0.0,0.0,0.0,0.0,0,0,0,0,0,0,0,0,0,0,0,1,25,0,0.0,0.0,95.60314390982661,0.0,0.0,0.0,0.0,0.0,0.0,0.0,0.0,0.0,0.0,0.0,0.0,0.0,0.0,0.0,0.0,0.0,0.0,0.0,0.0,0.0,0.0,0.0,0.0,0.0,0.0,0.0,0.0,0.0,0.0,0.0,0.0,0.0,0.0,0.0,0.0,0.0,0.0,0.0,0.0,0.0,0.0,0.0,0.0,0.0,0.0,230,0,0,4.498,30.6,0,0,60,2,87.3
31,S1,0.0,0.8749273686540919,0.0,0.0,0.0,0.0,0.0,0,0,0,0,0,0,0,0,0,0,0,1,25,0,0.0,0.0,99.12507263134592,0.0,0.0,0.0,0.0,0.0,0.0,0.0,0.0,0.0,0.0,0.0,0.0,0.0,0.0,0.0,0.0,0.0,0.0,0.0,0.0,0.0,0.0,0.0,0.0,0.0,0.0,0.0,0.0,0.0,0.0,0.0,0.0,0.0,0.0,0.0,0.0,0.0,0.0,0.0,0.0,0.0,0.0,0.0,0.0,0.0,0.0,260,0,0,4.498,30.6,0,0,60,2,85
40,S1,0.0,2.631430994825468,0.0,0.0,0.0,0.0,0.0,0,0,0,0,0,0,0,0,0,0,0,1,25,0,0.0,0.0,97.36856900517455,0.0,0.0,0.0,0.0,0.0,0.0,0.0,0.0,0.0,0.0,0.0,0.0,0.0,0.0,0.0,0.0,0.0,0.0,0.0,0.0,0.0,0.0,0.0,0.0,0.0,0.0,0.0,0.0,0.0,0.0,0.0,0.0,0.0,0.0,0.0,0.0,0.0,0.0,0.0,0.0,0.0,0.0,0.0,0.0,0.0,0.0,260,0,0,4.498,30.6,0,0,60,2,93.4
49,S1,0.0,4.3968560901733795,0.0,0.0,0.0,0.0,0.0,0,0,0,0,0,0,0,0,0,0,0,1,25,0,0.0,0.0,95.60314390982661,0.0,0.0,0.0,0.0,0.0,0.0,0.0,0.0,0.0,0.0,0.0,0.0,0.0,0.0,0.0,0.0,0.0,0.0,0.0,0.0,0.0,0.0,0.0,0.0,0.0,0.0,0.0,0.0,0.0,0.0,0.0,0.0,0.0,0.0,0.0,0.0,0.0,0.0,0.0,0.0,0.0,0.0,0.0,0.0,0.0,0.0,260,0,0,4.498,30.6,0,0,60,2,92.8
16,S1,0.0,0.8749273686540919,0.0,0.0,0.0,0.0,0.0,0,0,0,0,0,0,0,0,0,0,0,1,25,0,0.0,0.0,99.12507263134592,0.0,0.0,0.0,0.0,0.0,0.0,0.0,0.0,0.0,0.0,0.0,0.0,0.0,0.0,0.0,0.0,0.0,0.0,0.0,0.0,0.0,0.0,0.0,0.0,0.0,0.0,0.0,0.0,0.0,0.0,0.0,0.0,0.0,0.0,0.0,0.0,0.0,0.0,0.0,0.0,0.0,0.0,0.0,0.0,0.0,0.0,290,0,0,4.498,30.6,0,0,60,2,90
17,S1,0.0,2.631430994825468,0.0,0.0,0.0,0.0,0.0,0,0,0,0,0,0,0,0,0,0,0,1,25,0,0.0,0.0,97.36856900517455,0.0,0.0,0.0,0.0,0.0,0.0,0.0,0.0,0.0,0.0,0.0,0.0,0.0,0.0,0.0,0.0,0.0,0.0,0.0,0.0,0.0,0.0,0.0,0.0,0.0,0.0,0.0,0.0,0.0,0.0,0.0,0.0,0.0,0.0,0.0,0.0,0.0,0.0,0.0,0.0,0.0,0.0,0.0,0.0,0.0,0.0,290,0,0,4.498,30.6,0,0,60,2,93.2
18,S1,0.0,4.3968560901733795,0.0,0.0,0.0,0.0,0.0,0,0,0,0,0,0,0,0,0,0,0,1,25,0,0.0,0.0,95.60314390982661,0.0,0.0,0.0,0.0,0.0,0.0,0.0,0.0,0.0,0.0,0.0,0.0,0.0,0.0,0.0,0.0,0.0,0.0,0.0,0.0,0.0,0.0,0.0,0.0,0.0,0.0,0.0,0.0,0.0,0.0,0.0,0.0,0.0,0.0,0.0,0.0,0.0,0.0,0.0,0.0,0.0,0.0,0.0,0.0,0.0,0.0,290,0,0,4.498,30.6,0,0,60,2,94.9
19,S1,0.0,0.8749273686540919,0.0,0.0,0.0,0.0,0.0,0,0,0,0,0,0,0,0,0,0,0,1,25,0,0.0,0.0,99.12507263134592,0.0,0.0,0.0,0.0,0.0,0.0,0.0,0.0,0.0,0.0,0.0,0.0,0.0,0.0,0.0,0.0,0.0,0.0,0.0,0.0,0.0,0.0,0.0,0.0,0.0,0.0,0.0,0.0,0.0,0.0,0.0,0.0,0.0,0.0,0.0,0.0,0.0,0.0,0.0,0.0,0.0,0.0,0.0,0.0,0.0,0.0,320,0,0,4.498,30.6,0,0,60,2,92
20,S1,0.0,2.631430994825468,0.0,0.0,0.0,0.0,0.0,0,0,0,0,0,0,0,0,0,0,0,1,25,0,0.0,0.0,97.36856900517455,0.0,0.0,0.0,0.0,0.0,0.0,0.0,0.0,0.0,0.0,0.0,0.0,0.0,0.0,0.0,0.0,0.0,0.0,0.0,0.0,0.0,0.0,0.0,0.0,0.0,0.0,0.0,0.0,0.0,0.0,0.0,0.0,0.0,0.0,0.0,0.0,0.0,0.0,0.0,0.0,0.0,0.0,0.0,0.0,0.0,0.0,320,0,0,4.498,30.6,0,0,60,2,93.3
21,S1,0.0,4.3968560901733795,0.0,0.0,0.0,0.0,0.0,0,0,0,0,0,0,0,0,0,0,0,1,25,0,0.0,0.0,95.60314390982661,0.0,0.0,0.0,0.0,0.0,0.0,0.0,0.0,0.0,0.0,0.0,0.0,0.0,0.0,0.0,0.0,0.0,0.0,0.0,0.0,0.0,0.0,0.0,0.0,0.0,0.0,0.0,0.0,0.0,0.0,0.0,0.0,0.0,0.0,0.0,0.0,0.0,0.0,0.0,0.0,0.0,0.0,0.0,0.0,0.0,0.0,320,0,0,4.498,30.6,0,0,60,2,95.8
22,S1,0.0,0.8749273686540919,0.0,0.0,0.0,0.0,0.0,0,0,0,0,0,0,0,0,0,0,0,1,25,0,0.0,0.0,99.12507263134592,0.0,0.0,0.0,0.0,0.0,0.0,0.0,0.0,0.0,0.0,0.0,0.0,0.0,0.0,0.0,0.0,0.0,0.0,0.0,0.0,0.0,0.0,0.0,0.0,0.0,0.0,0.0,0.0,0.0,0.0,0.0,0.0,0.0,0.0,0.0,0.0,0.0,0.0,0.0,0.0,0.0,0.0,0.0,0.0,0.0,0.0,350,0,0,4.498,30.6,0,0,60,2,93.1
23,S1,0.0,2.631430994825468,0.0,0.0,0.0,0.0,0.0,0,0,0,0,0,0,0,0,0,0,0,1,25,0,0.0,0.0,97.36856900517455,0.0,0.0,0.0,0.0,0.0,0.0,0.0,0.0,0.0,0.0,0.0,0.0,0.0,0.0,0.0,0.0,0.0,0.0,0.0,0.0,0.0,0.0,0.0,0.0,0.0,0.0,0.0,0.0,0.0,0.0,0.0,0.0,0.0,0.0,0.0,0.0,0.0,0.0,0.0,0.0,0.0,0.0,0.0,0.0,0.0,0.0,350,0,0,4.498,30.6,0,0,60,2,93.3
24,S1,0.0,4.3968560901733795,0.0,0.0,0.0,0.0,0.0,0,0,0,0,0,0,0,0,0,0,0,1,25,0,0.0,0.0,95.60314390982661,0.0,0.0,0.0,0.0,0.0,0.0,0.0,0.0,0.0,0.0,0.0,0.0,0.0,0.0,0.0,0.0,0.0,0.0,0.0,0.0,0.0,0.0,0.0,0.0,0.0,0.0,0.0,0.0,0.0,0.0,0.0,0.0,0.0,0.0,0.0,0.0,0.0,0.0,0.0,0.0,0.0,0.0,0.0,0.0,0.0,0.0,350,0,0,4.498,30.6,0,0,60,2,95.8
26,S1,0.0,0.8749273686540919,0.0,0.0,0.0,0.0,0.0,0,0,0,0,0,0,0,0,0,0,0,1,25,0,0.0,0.0,99.12507263134592,0.0,0.0,0.0,0.0,0.0,0.0,0.0,0.0,0.0,0.0,0.0,0.0,0.0,0.0,0.0,0.0,0.0,0.0,0.0,0.0,0.0,0.0,0.0,0.0,0.0,0.0,0.0,0.0,0.0,0.0,0.0,0.0,0.0,0.0,0.0,0.0,0.0,0.0,0.0,0.0,0.0,0.0,0.0,0.0,0.0,0.0,200,0,0,4.498,30.6,0,0,60,1.04,40.2
27,S1,0.0,0.8749273686540919,0.0,0.0,0.0,0.0,0.0,0,0,0,0,0,0,0,0,0,0,0,1,25,0,0.0,0.0,99.12507263134592,0.0,0.0,0.0,0.0,0.0,0.0,0.0,0.0,0.0,0.0,0.0,0.0,0.0,0.0,0.0,0.0,0.0,0.0,0.0,0.0,0.0,0.0,0.0,0.0,0.0,0.0,0.0,0.0,0.0,0.0,0.0,0.0,0.0,0.0,0.0,0.0,0.0,0.0,0.0,0.0,0.0,0.0,0.0,0.0,0.0,0.0,200,0,0,4.498,30.6,0,0,60,0.69,30.1
29,S1,0.0,0.8749273686540919,0.0,0.0,0.0,0.0,0.0,0,0,0,0,0,0,0,0,0,0,0,1,25,0,0.0,0.0,99.12507263134592,0.0,0.0,0.0,0.0,0.0,0.0,0.0,0.0,0.0,0.0,0.0,0.0,0.0,0.0,0.0,0.0,0.0,0.0,0.0,0.0,0.0,0.0,0.0,0.0,0.0,0.0,0.0,0.0,0.0,0.0,0.0,0.0,0.0,0.0,0.0,0.0,0.0,0.0,0.0,0.0,0.0,0.0,0.0,0.0,0.0,0.0,230,0,0,4.498,30.6,0,0,60,1.04,64.6
30,S1,0.0,0.8749273686540919,0.0,0.0,0.0,0.0,0.0,0,0,0,0,0,0,0,0,0,0,0,1,25,0,0.0,0.0,99.12507263134592,0.0,0.0,0.0,0.0,0.0,0.0,0.0,0.0,0.0,0.0,0.0,0.0,0.0,0.0,0.0,0.0,0.0,0.0,0.0,0.0,0.0,0.0,0.0,0.0,0.0,0.0,0.0,0.0,0.0,0.0,0.0,0.0,0.0,0.0,0.0,0.0,0.0,0.0,0.0,0.0,0.0,0.0,0.0,0.0,0.0,0.0,230,0,0,4.498,30.6,0,0,60,0.69,54.7
32,S1,0.0,0.8749273686540919,0.0,0.0,0.0,0.0,0.0,0,0,0,0,0,0,0,0,0,0,0,1,25,0,0.0,0.0,99.12507263134592,0.0,0.0,0.0,0.0,0.0,0.0,0.0,0.0,0.0,0.0,0.0,0.0,0.0,0.0,0.0,0.0,0.0,0.0,0.0,0.0,0.0,0.0,0.0,0.0,0.0,0.0,0.0,0.0,0.0,0.0,0.0,0.0,0.0,0.0,0.0,0.0,0.0,0.0,0.0,0.0,0.0,0.0,0.0,0.0,0.0,0.0,260,0,0,4.498,30.6,0,0,60,1.04,75.5
33,S1,0.0,0.8749273686540919,0.0,0.0,0.0,0.0,0.0,0,0,0,0,0,0,0,0,0,0,0,1,25,0,0.0,0.0,99.12507263134592,0.0,0.0,0.0,0.0,0.0,0.0,0.0,0.0,0.0,0.0,0.0,0.0,0.0,0.0,0.0,0.0,0.0,0.0,0.0,0.0,0.0,0.0,0.0,0.0,0.0,0.0,0.0,0.0,0.0,0.0,0.0,0.0,0.0,0.0,0.0,0.0,0.0,0.0,0.0,0.0,0.0,0.0,0.0,0.0,0.0,0.0,260,0,0,4.498,30.6,0,0,60,0.69,71.3
35,S1,0.0,2.631430994825468,0.0,0.0,0.0,0.0,0.0,0,0,0,0,0,0,0,0,0,0,0,1,25,0,0.0,0.0,97.36856900517455,0.0,0.0,0.0,0.0,0.0,0.0,0.0,0.0,0.0,0.0,0.0,0.0,0.0,0.0,0.0,0.0,0.0,0.0,0.0,0.0,0.0,0.0,0.0,0.0,0.0,0.0,0.0,0.0,0.0,0.0,0.0,0.0,0.0,0.0,0.0,0.0,0.0,0.0,0.0,0.0,0.0,0.0,0.0,0.0,0.0,0.0,200,0,0,4.498,30.6,0,0,60,1.04,51.2
36,S1,0.0,2.631430994825468,0.0,0.0,0.0,0.0,0.0,0,0,0,0,0,0,0,0,0,0,0,1,25,0,0.0,0.0,97.36856900517455,0.0,0.0,0.0,0.0,0.0,0.0,0.0,0.0,0.0,0.0,0.0,0.0,0.0,0.0,0.0,0.0,0.0,0.0,0.0,0.0,0.0,0.0,0.0,0.0,0.0,0.0,0.0,0.0,0.0,0.0,0.0,0.0,0.0,0.0,0.0,0.0,0.0,0.0,0.0,0.0,0.0,0.0,0.0,0.0,0.0,0.0,200,0,0,4.498,30.6,0,0,60,0.69,40.3
38,S1,0.0,2.631430994825468,0.0,0.0,0.0,0.0,0.0,0,0,0,0,0,0,0,0,0,0,0,1,25,0,0.0,0.0,97.36856900517455,0.0,0.0,0.0,0.0,0.0,0.0,0.0,0.0,0.0,0.0,0.0,0.0,0.0,0.0,0.0,0.0,0.0,0.0,0.0,0.0,0.0,0.0,0.0,0.0,0.0,0.0,0.0,0.0,0.0,0.0,0.0,0.0,0.0,0.0,0.0,0.0,0.0,0.0,0.0,0.0,0.0,0.0,0.0,0.0,0.0,0.0,230,0,0,4.498,30.6,0,0,60,1.04,82.2
39,S1,0.0,2.631430994825468,0.0,0.0,0.0,0.0,0.0,0,0,0,0,0,0,0,0,0,0,0,1,25,0,0.0,0.0,97.36856900517455,0.0,0.0,0.0,0.0,0.0,0.0,0.0,0.0,0.0,0.0,0.0,0.0,0.0,0.0,0.0,0.0,0.0,0.0,0.0,0.0,0.0,0.0,0.0,0.0,0.0,0.0,0.0,0.0,0.0,0.0,0.0,0.0,0.0,0.0,0.0,0.0,0.0,0.0,0.0,0.0,0.0,0.0,0.0,0.0,0.0,0.0,230,0,0,4.498,30.6,0,0,60,0.69,75.8
41,S1,0.0,2.631430994825468,0.0,0.0,0.0,0.0,0.0,0,0,0,0,0,0,0,0,0,0,0,1,25,0,0.0,0.0,97.36856900517455,0.0,0.0,0.0,0.0,0.0,0.0,0.0,0.0,0.0,0.0,0.0,0.0,0.0,0.0,0.0,0.0,0.0,0.0,0.0,0.0,0.0,0.0,0.0,0.0,0.0,0.0,0.0,0.0,0.0,0.0,0.0,0.0,0.0,0.0,0.0,0.0,0.0,0.0,0.0,0.0,0.0,0.0,0.0,0.0,0.0,0.0,260,0,0,4.498,30.6,0,0,60,1.04,90.2
42,S1,0.0,2.631430994825468,0.0,0.0,0.0,0.0,0.0,0,0,0,0,0,0,0,0,0,0,0,1,25,0,0.0,0.0,97.36856900517455,0.0,0.0,0.0,0.0,0.0,0.0,0.0,0.0,0.0,0.0,0.0,0.0,0.0,0.0,0.0,0.0,0.0,0.0,0.0,0.0,0.0,0.0,0.0,0.0,0.0,0.0,0.0,0.0,0.0,0.0,0.0,0.0,0.0,0.0,0.0,0.0,0.0,0.0,0.0,0.0,0.0,0.0,0.0,0.0,0.0,0.0,260,0,0,4.498,30.6,0,0,60,0.69,86.4
44,S1,0.0,4.3968560901733795,0.0,0.0,0.0,0.0,0.0,0,0,0,0,0,0,0,0,0,0,0,1,25,0,0.0,0.0,95.60314390982661,0.0,0.0,0.0,0.0,0.0,0.0,0.0,0.0,0.0,0.0,0.0,0.0,0.0,0.0,0.0,0.0,0.0,0.0,0.0,0.0,0.0,0.0,0.0,0.0,0.0,0.0,0.0,0.0,0.0,0.0,0.0,0.0,0.0,0.0,0.0,0.0,0.0,0.0,0.0,0.0,0.0,0.0,0.0,0.0,0.0,0.0,200,0,0,4.498,30.6,0,0,60,1.04,59.2
45,S1,0.0,4.3968560901733795,0.0,0.0,0.0,0.0,0.0,0,0,0,0,0,0,0,0,0,0,0,1,25,0,0.0,0.0,95.60314390982661,0.0,0.0,0.0,0.0,0.0,0.0,0.0,0.0,0.0,0.0,0.0,0.0,0.0,0.0,0.0,0.0,0.0,0.0,0.0,0.0,0.0,0.0,0.0,0.0,0.0,0.0,0.0,0.0,0.0,0.0,0.0,0.0,0.0,0.0,0.0,0.0,0.0,0.0,0.0,0.0,0.0,0.0,0.0,0.0,0.0,0.0,200,0,0,4.498,30.6,0,0,60,0.69,45.9
47,S1,0.0,4.3968560901733795,0.0,0.0,0.0,0.0,0.0,0,0,0,0,0,0,0,0,0,0,0,1,25,0,0.0,0.0,95.60314390982661,0.0,0.0,0.0,0.0,0.0,0.0,0.0,0.0,0.0,0.0,0.0,0.0,0.0,0.0,0.0,0.0,0.0,0.0,0.0,0.0,0.0,0.0,0.0,0.0,0.0,0.0,0.0,0.0,0.0,0.0,0.0,0.0,0.0,0.0,0.0,0.0,0.0,0.0,0.0,0.0,0.0,0.0,0.0,0.0,0.0,0.0,230,0,0,4.498,30.6,0,0,60,1.04,81.8
48,S1,0.0,4.3968560901733795,0.0,0.0,0.0,0.0,0.0,0,0,0,0,0,0,0,0,0,0,0,1,25,0,0.0,0.0,95.60314390982661,0.0,0.0,0.0,0.0,0.0,0.0,0.0,0.0,0.0,0.0,0.0,0.0,0.0,0.0,0.0,0.0,0.0,0.0,0.0,0.0,0.0,0.0,0.0,0.0,0.0,0.0,0.0,0.0,0.0,0.0,0.0,0.0,0.0,0.0,0.0,0.0,0.0,0.0,0.0,0.0,0.0,0.0,0.0,0.0,0.0,0.0,230,0,0,4.498,30.6,0,0,60,0.69,74.6
50,S1,0.0,4.3968560901733795,0.0,0.0,0.0,0.0,0.0,0,0,0,0,0,0,0,0,0,0,0,1,25,0,0.0,0.0,95.60314390982661,0.0,0.0,0.0,0.0,0.0,0.0,0.0,0.0,0.0,0.0,0.0,0.0,0.0,0.0,0.0,0.0,0.0,0.0,0.0,0.0,0.0,0.0,0.0,0.0,0.0,0.0,0.0,0.0,0.0,0.0,0.0,0.0,0.0,0.0,0.0,0.0,0.0,0.0,0.0,0.0,0.0,0.0,0.0,0.0,0.0,0.0,260,0,0,4.498,30.6,0,0,60,1.04,92.2
51,S1,0.0,4.3968560901733795,0.0,0.0,0.0,0.0,0.0,0,0,0,0,0,0,0,0,0,0,0,1,25,0,0.0,0.0,95.60314390982661,0.0,0.0,0.0,0.0,0.0,0.0,0.0,0.0,0.0,0.0,0.0,0.0,0.0,0.0,0.0,0.0,0.0,0.0,0.0,0.0,0.0,0.0,0.0,0.0,0.0,0.0,0.0,0.0,0.0,0.0,0.0,0.0,0.0,0.0,0.0,0.0,0.0,0.0,0.0,0.0,0.0,0.0,0.0,0.0,0.0,0.0,260,0,0,4.498,30.6,0,0,60,0.69,91.9
52,S2,0.883295877997047,0.0,0.0,0.0,0.0,0.0,0.0,0,0,0,0,1,0,0,0,0,0,0,0,500,5,0.0,0.0,99.11670412200294,0.0,0.0,0.0,0.0,0.0,0.0,0.0,0.0,0.0,0.0,0.0,0.0,0.0,0.0,0.0,0.0,0.0,0.0,0.0,0.0,0.0,0.0,0.0,0.0,0.0,0.0,0.0,0.0,0.0,0.0,0.0,0.0,0.0,0.0,0.0,0.0,0.0,0.0,0.0,0.0,0.0,0.0,0.0,0.0,0.0,0.0,120,0,0,4,2.6,0,0,60,2,1.41
53,S2,0.883295877997047,0.0,0.0,0.0,0.0,0.0,0.0,0,0,0,0,1,0,0,0,0,0,0,0,500,5,0.0,0.0,99.11670412200294,0.0,0.0,0.0,0.0,0.0,0.0,0.0,0.0,0.0,0.0,0.0,0.0,0.0,0.0,0.0,0.0,0.0,0.0,0.0,0.0,0.0,0.0,0.0,0.0,0.0,0.0,0.0,0.0,0.0,0.0,0.0,0.0,0.0,0.0,0.0,0.0,0.0,0.0,0.0,0.0,0.0,0.0,0.0,0.0,0.0,0.0,160,0,0,4,2.6,0,0,60,2,0.282
54,S2,0.883295877997047,0.0,0.0,0.0,0.0,0.0,0.0,0,0,0,0,1,0,0,0,0,0,0,0,500,5,0.0,0.0,99.11670412200294,0.0,0.0,0.0,0.0,0.0,0.0,0.0,0.0,0.0,0.0,0.0,0.0,0.0,0.0,0.0,0.0,0.0,0.0,0.0,0.0,0.0,0.0,0.0,0.0,0.0,0.0,0.0,0.0,0.0,0.0,0.0,0.0,0.0,0.0,0.0,0.0,0.0,0.0,0.0,0.0,0.0,0.0,0.0,0.0,0.0,0.0,200,0,0,4,2.6,0,0,60,2,1.27
55,S2,0.883295877997047,0.0,0.0,0.0,0.0,0.0,0.0,0,0,0,0,1,0,0,0,0,0,0,0,500,5,0.0,0.0,99.11670412200294,0.0,0.0,0.0,0.0,0.0,0.0,0.0,0.0,0.0,0.0,0.0,0.0,0.0,0.0,0.0,0.0,0.0,0.0,0.0,0.0,0.0,0.0,0.0,0.0,0.0,0.0,0.0,0.0,0.0,0.0,0.0,0.0,0.0,0.0,0.0,0.0,0.0,0.0,0.0,0.0,0.0,0.0,0.0,0.0,0.0,0.0,240,0,0,4,2.6,0,0,60,2,5.77
56,S2,0.883295877997047,0.0,0.0,0.0,0.0,0.0,0.0,0,0,0,0,1,0,0,0,0,0,0,0,500,5,0.0,0.0,99.11670412200294,0.0,0.0,0.0,0.0,0.0,0.0,0.0,0.0,0.0,0.0,0.0,0.0,0.0,0.0,0.0,0.0,0.0,0.0,0.0,0.0,0.0,0.0,0.0,0.0,0.0,0.0,0.0,0.0,0.0,0.0,0.0,0.0,0.0,0.0,0.0,0.0,0.0,0.0,0.0,0.0,0.0,0.0,0.0,0.0,0.0,0.0,280,0,0,4,2.6,0,0,60,2,14.2
57,S2,0.883295877997047,0.0,0.0,0.0,0.0,0.0,0.0,0,0,0,0,1,0,0,0,0,0,0,0,500,5,0.0,0.0,99.11670412200294,0.0,0.0,0.0,0.0,0.0,0.0,0.0,0.0,0.0,0.0,0.0,0.0,0.0,0.0,0.0,0.0,0.0,0.0,0.0,0.0,0.0,0.0,0.0,0.0,0.0,0.0,0.0,0.0,0.0,0.0,0.0,0.0,0.0,0.0,0.0,0.0,0.0,0.0,0.0,0.0,0.0,0.0,0.0,0.0,0.0,0.0,320,0,0,4,2.6,0,0,60,2,17.3
58,S2,0.883295877997047,0.0,0.0,0.0,0.0,0.0,0.0,0,0,0,0,1,0,0,0,0,0,0,0,500,5,0.0,0.0,99.11670412200294,0.0,0.0,0.0,0.0,0.0,0.0,0.0,0.0,0.0,0.0,0.0,0.0,0.0,0.0,0.0,0.0,0.0,0.0,0.0,0.0,0.0,0.0,0.0,0.0,0.0,0.0,0.0,0.0,0.0,0.0,0.0,0.0,0.0,0.0,0.0,0.0,0.0,0.0,0.0,0.0,0.0,0.0,0.0,0.0,0.0,0.0,360,0,0,4,2.6,0,0,60,2,18.3
59,S2,0.0,0.8749273686540919,0.0,0.0,0.0,0.0,0.0,0,0,0,0,0,1,0,0,0,0,0,0,400,2,0.0,0.0,99.12507263134592,0.0,0.0,0.0,0.0,0.0,0.0,0.0,0.0,0.0,0.0,0.0,0.0,0.0,0.0,0.0,0.0,0.0,0.0,0.0,0.0,0.0,0.0,0.0,0.0,0.0,0.0,0.0,0.0,0.0,0.0,0.0,0.0,0.0,0.0,0.0,0.0,0.0,0.0,0.0,0.0,0.0,0.0,0.0,0.0,0.0,0.0,120,0,0,4,2.6,0,0,60,2,0.563
60,S2,0.0,0.8749273686540919,0.0,0.0,0.0,0.0,0.0,0,0,0,0,0,1,0,0,0,0,0,0,400,2,0.0,0.0,99.12507263134592,0.0,0.0,0.0,0.0,0.0,0.0,0.0,0.0,0.0,0.0,0.0,0.0,0.0,0.0,0.0,0.0,0.0,0.0,0.0,0.0,0.0,0.0,0.0,0.0,0.0,0.0,0.0,0.0,0.0,0.0,0.0,0.0,0.0,0.0,0.0,0.0,0.0,0.0,0.0,0.0,0.0,0.0,0.0,0.0,0.0,0.0,160,0,0,4,2.6,0,0,60,2,0.282
61,S2,0.0,0.8749273686540919,0.0,0.0,0.0,0.0,0.0,0,0,0,0,0,1,0,0,0,0,0,0,400,2,0.0,0.0,99.12507263134592,0.0,0.0,0.0,0.0,0.0,0.0,0.0,0.0,0.0,0.0,0.0,0.0,0.0,0.0,0.0,0.0,0.0,0.0,0.0,0.0,0.0,0.0,0.0,0.0,0.0,0.0,0.0,0.0,0.0,0.0,0.0,0.0,0.0,0.0,0.0,0.0,0.0,0.0,0.0,0.0,0.0,0.0,0.0,0.0,0.0,0.0,200,0,0,4,2.6,0,0,60,2,0.986
62,S2,0.0,0.8749273686540919,0.0,0.0,0.0,0.0,0.0,0,0,0,0,0,1,0,0,0,0,0,0,400,2,0.0,0.0,99.12507263134592,0.0,0.0,0.0,0.0,0.0,0.0,0.0,0.0,0.0,0.0,0.0,0.0,0.0,0.0,0.0,0.0,0.0,0.0,0.0,0.0,0.0,0.0,0.0,0.0,0.0,0.0,0.0,0.0,0.0,0.0,0.0,0.0,0.0,0.0,0.0,0.0,0.0,0.0,0.0,0.0,0.0,0.0,0.0,0.0,0.0,0.0,240,0,0,4,2.6,0,0,60,2,5.21
63,S2,0.0,0.8749273686540919,0.0,0.0,0.0,0.0,0.0,0,0,0,0,0,1,0,0,0,0,0,0,400,2,0.0,0.0,99.12507263134592,0.0,0.0,0.0,0.0,0.0,0.0,0.0,0.0,0.0,0.0,0.0,0.0,0.0,0.0,0.0,0.0,0.0,0.0,0.0,0.0,0.0,0.0,0.0,0.0,0.0,0.0,0.0,0.0,0.0,0.0,0.0,0.0,0.0,0.0,0.0,0.0,0.0,0.0,0.0,0.0,0.0,0.0,0.0,0.0,0.0,0.0,280,0,0,4,2.6,0,0,60,2,8.31
64,S2,0.0,0.8749273686540919,0.0,0.0,0.0,0.0,0.0,0,0,0,0,0,1,0,0,0,0,0,0,400,2,0.0,0.0,99.12507263134592,0.0,0.0,0.0,0.0,0.0,0.0,0.0,0.0,0.0,0.0,0.0,0.0,0.0,0.0,0.0,0.0,0.0,0.0,0.0,0.0,0.0,0.0,0.0,0.0,0.0,0.0,0.0,0.0,0.0,0.0,0.0,0.0,0.0,0.0,0.0,0.0,0.0,0.0,0.0,0.0,0.0,0.0,0.0,0.0,0.0,0.0,320,0,0,4,2.6,0,0,60,2,9.15
65,S2,0.0,0.8749273686540919,0.0,0.0,0.0,0.0,0.0,0,0,0,0,0,1,0,0,0,0,0,0,400,2,0.0,0.0,99.12507263134592,0.0,0.0,0.0,0.0,0.0,0.0,0.0,0.0,0.0,0.0,0.0,0.0,0.0,0.0,0.0,0.0,0.0,0.0,0.0,0.0,0.0,0.0,0.0,0.0,0.0,0.0,0.0,0.0,0.0,0.0,0.0,0.0,0.0,0.0,0.0,0.0,0.0,0.0,0.0,0.0,0.0,0.0,0.0,0.0,0.0,0.0,360,0,0,4,2.6,0,0,60,2,5.63
66,S2,0.0,2.4460834677098298,0.0,0.0,0.0,0.0,0.0,0,0,0,0,0,0,0,0,0,0,0,1,400,2,0.0,0.0,0.0,0.0,0.0,0.0,0.0,0.0,0.0,0.0,0.0,0.0,0.0,0.0,0.0,0.0,97.55391653229017,0.0,0.0,0.0,0.0,0.0,0.0,0.0,0.0,0.0,0.0,0.0,0.0,0.0,0.0,0.0,0.0,0.0,0.0,0.0,0.0,0.0,0.0,0.0,0.0,0.0,0.0,0.0,0.0,0.0,0.0,0.0,0.0,120,0,0,4,2.6,0,0,60,2,0.282
67,S2,0.0,2.4460834677098298,0.0,0.0,0.0,0.0,0.0,0,0,0,0,0,0,0,0,0,0,0,1,400,2,0.0,0.0,0.0,0.0,0.0,0.0,0.0,0.0,0.0,0.0,0.0,0.0,0.0,0.0,0.0,0.0,97.55391653229017,0.0,0.0,0.0,0.0,0.0,0.0,0.0,0.0,0.0,0.0,0.0,0.0,0.0,0.0,0.0,0.0,0.0,0.0,0.0,0.0,0.0,0.0,0.0,0.0,0.0,0.0,0.0,0.0,0.0,0.0,0.0,0.0,160,0,0,4,2.6,0,0,60,2,0.141
68,S2,0.0,2.4460834677098298,0.0,0.0,0.0,0.0,0.0,0,0,0,0,0,0,0,0,0,0,0,1,400,2,0.0,0.0,0.0,0.0,0.0,0.0,0.0,0.0,0.0,0.0,0.0,0.0,0.0,0.0,0.0,0.0,97.55391653229017,0.0,0.0,0.0,0.0,0.0,0.0,0.0,0.0,0.0,0.0,0.0,0.0,0.0,0.0,0.0,0.0,0.0,0.0,0.0,0.0,0.0,0.0,0.0,0.0,0.0,0.0,0.0,0.0,0.0,0.0,0.0,0.0,240,0,0,4,2.6,0,0,60,2,3.24
69,S2,0.0,2.4460834677098298,0.0,0.0,0.0,0.0,0.0,0,0,0,0,0,0,0,0,0,0,0,1,400,2,0.0,0.0,0.0,0.0,0.0,0.0,0.0,0.0,0.0,0.0,0.0,0.0,0.0,0.0,0.0,0.0,97.55391653229017,0.0,0.0,0.0,0.0,0.0,0.0,0.0,0.0,0.0,0.0,0.0,0.0,0.0,0.0,0.0,0.0,0.0,0.0,0.0,0.0,0.0,0.0,0.0,0.0,0.0,0.0,0.0,0.0,0.0,0.0,0.0,0.0,280,0,0,4,2.6,0,0,60,2,11.4
70,S2,0.0,2.4460834677098298,0.0,0.0,0.0,0.0,0.0,0,0,0,0,0,0,0,0,0,0,0,1,400,2,0.0,0.0,0.0,0.0,0.0,0.0,0.0,0.0,0.0,0.0,0.0,0.0,0.0,0.0,0.0,0.0,97.55391653229017,0.0,0.0,0.0,0.0,0.0,0.0,0.0,0.0,0.0,0.0,0.0,0.0,0.0,0.0,0.0,0.0,0.0,0.0,0.0,0.0,0.0,0.0,0.0,0.0,0.0,0.0,0.0,0.0,0.0,0.0,0.0,0.0,320,0,0,4,2.6,0,0,60,2,33.4
71,S2,0.0,2.4460834677098298,0.0,0.0,0.0,0.0,0.0,0,0,0,0,0,0,0,0,0,0,0,1,400,2,0.0,0.0,0.0,0.0,0.0,0.0,0.0,0.0,0.0,0.0,0.0,0.0,0.0,0.0,0.0,0.0,97.55391653229017,0.0,0.0,0.0,0.0,0.0,0.0,0.0,0.0,0.0,0.0,0.0,0.0,0.0,0.0,0.0,0.0,0.0,0.0,0.0,0.0,0.0,0.0,0.0,0.0,0.0,0.0,0.0,0.0,0.0,0.0,0.0,0.0,360,0,0,4,2.6,0,0,60,2,25.2
73,S2,0.0,2.4460834677098298,0.0,0.0,0.0,0.0,0.0,0,0,0,0,0,1,0,0,0,0,0,0,25,0,0.0,0.0,0.0,0.0,0.0,0.0,0.0,0.0,0.0,0.0,0.0,0.0,0.0,0.0,0.0,0.0,97.55391653229017,0.0,0.0,0.0,0.0,0.0,0.0,0.0,0.0,0.0,0.0,0.0,0.0,0.0,0.0,0.0,0.0,0.0,0.0,0.0,0.0,0.0,0.0,0.0,0.0,0.0,0.0,0.0,0.0,0.0,0.0,0.0,0.0,240,0,0,4,2.6,0,0,60,2,0.141
74,S2,0.0,2.4460834677098298,0.0,0.0,0.0,0.0,0.0,0,0,0,0,0,1,0,0,0,0,0,0,25,0,0.0,0.0,0.0,0.0,0.0,0.0,0.0,0.0,0.0,0.0,0.0,0.0,0.0,0.0,0.0,0.0,97.55391653229017,0.0,0.0,0.0,0.0,0.0,0.0,0.0,0.0,0.0,0.0,0.0,0.0,0.0,0.0,0.0,0.0,0.0,0.0,0.0,0.0,0.0,0.0,0.0,0.0,0.0,0.0,0.0,0.0,0.0,0.0,0.0,0.0,280,0,0,4,2.6,0,0,60,2,2.39
75,S2,0.0,2.4460834677098298,0.0,0.0,0.0,0.0,0.0,0,0,0,0,0,1,0,0,0,0,0,0,25,0,0.0,0.0,0.0,0.0,0.0,0.0,0.0,0.0,0.0,0.0,0.0,0.0,0.0,0.0,0.0,0.0,97.55391653229017,0.0,0.0,0.0,0.0,0.0,0.0,0.0,0.0,0.0,0.0,0.0,0.0,0.0,0.0,0.0,0.0,0.0,0.0,0.0,0.0,0.0,0.0,0.0,0.0,0.0,0.0,0.0,0.0,0.0,0.0,0.0,0.0,320,0,0,4,2.6,0,0,60,2,10.1
76,S2,0.0,2.4460834677098298,0.0,0.0,0.0,0.0,0.0,0,0,0,0,0,1,0,0,0,0,0,0,25,0,0.0,0.0,0.0,0.0,0.0,0.0,0.0,0.0,0.0,0.0,0.0,0.0,0.0,0.0,0.0,0.0,97.55391653229017,0.0,0.0,0.0,0.0,0.0,0.0,0.0,0.0,0.0,0.0,0.0,0.0,0.0,0.0,0.0,0.0,0.0,0.0,0.0,0.0,0.0,0.0,0.0,0.0,0.0,0.0,0.0,0.0,0.0,0.0,0.0,0.0,361,0,0,4,2.6,0,0,60,2,22.7
77,S2,0.883295877997047,0.0,0.0,0.0,0.0,0.0,0.0,0,0,0,0,1,0,0,0,0,0,0,0,500,5,0.0,0.0,99.11670412200294,0.0,0.0,0.0,0.0,0.0,0.0,0.0,0.0,0.0,0.0,0.0,0.0,0.0,0.0,0.0,0.0,0.0,0.0,0.0,0.0,0.0,0.0,0.0,0.0,0.0,0.0,0.0,0.0,0.0,0.0,0.0,0.0,0.0,0.0,0.0,0.0,0.0,0.0,0.0,0.0,0.0,0.0,0.0,0.0,0.0,0.0,120,0,0,4,20,0,0,60,2,0.223
78,S2,0.883295877997047,0.0,0.0,0.0,0.0,0.0,0.0,0,0,0,0,1,0,0,0,0,0,0,0,500,5,0.0,0.0,99.11670412200294,0.0,0.0,0.0,0.0,0.0,0.0,0.0,0.0,0.0,0.0,0.0,0.0,0.0,0.0,0.0,0.0,0.0,0.0,0.0,0.0,0.0,0.0,0.0,0.0,0.0,0.0,0.0,0.0,0.0,0.0,0.0,0.0,0.0,0.0,0.0,0.0,0.0,0.0,0.0,0.0,0.0,0.0,0.0,0.0,0.0,0.0,160,0,0,4,20,0,0,60,2,0.467
80,S2,0.883295877997047,0.0,0.0,0.0,0.0,0.0,0.0,0,0,0,0,1,0,0,0,0,0,0,0,500,5,0.0,0.0,99.11670412200294,0.0,0.0,0.0,0.0,0.0,0.0,0.0,0.0,0.0,0.0,0.0,0.0,0.0,0.0,0.0,0.0,0.0,0.0,0.0,0.0,0.0,0.0,0.0,0.0,0.0,0.0,0.0,0.0,0.0,0.0,0.0,0.0,0.0,0.0,0.0,0.0,0.0,0.0,0.0,0.0,0.0,0.0,0.0,0.0,0.0,0.0,240,0,0,4,20,0,0,60,2,14.3
81,S2,0.883295877997047,0.0,0.0,0.0,0.0,0.0,0.0,0,0,0,0,1,0,0,0,0,0,0,0,500,5,0.0,0.0,99.11670412200294,0.0,0.0,0.0,0.0,0.0,0.0,0.0,0.0,0.0,0.0,0.0,0.0,0.0,0.0,0.0,0.0,0.0,0.0,0.0,0.0,0.0,0.0,0.0,0.0,0.0,0.0,0.0,0.0,0.0,0.0,0.0,0.0,0.0,0.0,0.0,0.0,0.0,0.0,0.0,0.0,0.0,0.0,0.0,0.0,0.0,0.0,280,0,0,4,20,0,0,60,2,41.4
82,S2,0.883295877997047,0.0,0.0,0.0,0.0,0.0,0.0,0,0,0,0,1,0,0,0,0,0,0,0,500,5,0.0,0.0,99.11670412200294,0.0,0.0,0.0,0.0,0.0,0.0,0.0,0.0,0.0,0.0,0.0,0.0,0.0,0.0,0.0,0.0,0.0,0.0,0.0,0.0,0.0,0.0,0.0,0.0,0.0,0.0,0.0,0.0,0.0,0.0,0.0,0.0,0.0,0.0,0.0,0.0,0.0,0.0,0.0,0.0,0.0,0.0,0.0,0.0,0.0,0.0,320,0,0,4,20,0,0,60,2,77.5
83,S2,0.883295877997047,0.0,0.0,0.0,0.0,0.0,0.0,0,0,0,0,1,0,0,0,0,0,0,0,500,5,0.0,0.0,99.11670412200294,0.0,0.0,0.0,0.0,0.0,0.0,0.0,0.0,0.0,0.0,0.0,0.0,0.0,0.0,0.0,0.0,0.0,0.0,0.0,0.0,0.0,0.0,0.0,0.0,0.0,0.0,0.0,0.0,0.0,0.0,0.0,0.0,0.0,0.0,0.0,0.0,0.0,0.0,0.0,0.0,0.0,0.0,0.0,0.0,0.0,0.0,360,0,0,4,20,0,0,60,2,85.5
84,S2,0.883295877997047,0.0,0.0,0.0,0.0,0.0,0.0,0,0,0,0,1,0,0,0,0,0,0,0,500,5,0.0,0.0,99.11670412200294,0.0,0.0,0.0,0.0,0.0,0.0,0.0,0.0,0.0,0.0,0.0,0.0,0.0,0.0,0.0,0.0,0.0,0.0,0.0,0.0,0.0,0.0,0.0,0.0,0.0,0.0,0.0,0.0,0.0,0.0,0.0,0.0,0.0,0.0,0.0,0.0,0.0,0.0,0.0,0.0,0.0,0.0,0.0,0.0,0.0,0.0,100,0,0,0.5,2.6,0,0,60,2,0.832
85,S2,0.883295877997047,0.0,0.0,0.0,0.0,0.0,0.0,0,0,0,0,1,0,0,0,0,0,0,0,500,5,0.0,0.0,99.11670412200294,0.0,0.0,0.0,0.0,0.0,0.0,0.0,0.0,0.0,0.0,0.0,0.0,0.0,0.0,0.0,0.0,0.0,0.0,0.0,0.0,0.0,0.0,0.0,0.0,0.0,0.0,0.0,0.0,0.0,0.0,0.0,0.0,0.0,0.0,0.0,0.0,0.0,0.0,0.0,0.0,0.0,0.0,0.0,0.0,0.0,0.0,150,0,0,0.5,2.6,0,0,60,2,1.12
86,S2,0.883295877997047,0.0,0.0,0.0,0.0,0.0,0.0,0,0,0,0,1,0,0,0,0,0,0,0,500,5,0.0,0.0,99.11670412200294,0.0,0.0,0.0,0.0,0.0,0.0,0.0,0.0,0.0,0.0,0.0,0.0,0.0,0.0,0.0,0.0,0.0,0.0,0.0,0.0,0.0,0.0,0.0,0.0,0.0,0.0,0.0,0.0,0.0,0.0,0.0,0.0,0.0,0.0,0.0,0.0,0.0,0.0,0.0,0.0,0.0,0.0,0.0,0.0,0.0,0.0,200,0,0,0.5,2.6,0,0,60,2,5.82
87,S2,0.883295877997047,0.0,0.0,0.0,0.0,0.0,0.0,0,0,0,0,1,0,0,0,0,0,0,0,500,5,0.0,0.0,99.11670412200294,0.0,0.0,0.0,0.0,0.0,0.0,0.0,0.0,0.0,0.0,0.0,0.0,0.0,0.0,0.0,0.0,0.0,0.0,0.0,0.0,0.0,0.0,0.0,0.0,0.0,0.0,0.0,0.0,0.0,0.0,0.0,0.0,0.0,0.0,0.0,0.0,0.0,0.0,0.0,0.0,0.0,0.0,0.0,0.0,0.0,0.0,250,0,0,0.5,2.6,0,0,60,2,14.2
88,S2,0.883295877997047,0.0,0.0,0.0,0.0,0.0,0.0,0,0,0,0,1,0,0,0,0,0,0,0,500,5,0.0,0.0,99.11670412200294,0.0,0.0,0.0,0.0,0.0,0.0,0.0,0.0,0.0,0.0,0.0,0.0,0.0,0.0,0.0,0.0,0.0,0.0,0.0,0.0,0.0,0.0,0.0,0.0,0.0,0.0,0.0,0.0,0.0,0.0,0.0,0.0,0.0,0.0,0.0,0.0,0.0,0.0,0.0,0.0,0.0,0.0,0.0,0.0,0.0,0.0,300,0,0,0.5,2.6,0,0,60,2,17.7
89,S2,0.883295877997047,0.0,0.0,0.0,0.0,0.0,0.0,0,0,0,0,1,0,0,0,0,0,0,0,500,5,0.0,0.0,99.11670412200294,0.0,0.0,0.0,0.0,0.0,0.0,0.0,0.0,0.0,0.0,0.0,0.0,0.0,0.0,0.0,0.0,0.0,0.0,0.0,0.0,0.0,0.0,0.0,0.0,0.0,0.0,0.0,0.0,0.0,0.0,0.0,0.0,0.0,0.0,0.0,0.0,0.0,0.0,0.0,0.0,0.0,0.0,0.0,0.0,0.0,0.0,360,0,0,0.5,2.6,0,0,60,2,18.3
90,S2,0.883295877997047,0.0,0.0,0.0,0.0,0.0,0.0,0,0,0,0,1,0,0,0,0,0,0,0,500,5,0.0,0.0,99.11670412200294,0.0,0.0,0.0,0.0,0.0,0.0,0.0,0.0,0.0,0.0,0.0,0.0,0.0,0.0,0.0,0.0,0.0,0.0,0.0,0.0,0.0,0.0,0.0,0.0,0.0,0.0,0.0,0.0,0.0,0.0,0.0,0.0,0.0,0.0,0.0,0.0,0.0,0.0,0.0,0.0,0.0,0.0,0.0,0.0,0.0,0.0,100,0,0,1,2.6,0,0,60,2,5.08
91,S2,0.883295877997047,0.0,0.0,0.0,0.0,0.0,0.0,0,0,0,0,1,0,0,0,0,0,0,0,500,5,0.0,0.0,99.11670412200294,0.0,0.0,0.0,0.0,0.0,0.0,0.0,0.0,0.0,0.0,0.0,0.0,0.0,0.0,0.0,0.0,0.0,0.0,0.0,0.0,0.0,0.0,0.0,0.0,0.0,0.0,0.0,0.0,0.0,0.0,0.0,0.0,0.0,0.0,0.0,0.0,0.0,0.0,0.0,0.0,0.0,0.0,0.0,0.0,0.0,0.0,150,0,0,1,2.6,0,0,60,2,3.46
92,S2,0.883295877997047,0.0,0.0,0.0,0.0,0.0,0.0,0,0,0,0,1,0,0,0,0,0,0,0,500,5,0.0,0.0,99.11670412200294,0.0,0.0,0.0,0.0,0.0,0.0,0.0,0.0,0.0,0.0,0.0,0.0,0.0,0.0,0.0,0.0,0.0,0.0,0.0,0.0,0.0,0.0,0.0,0.0,0.0,0.0,0.0,0.0,0.0,0.0,0.0,0.0,0.0,0.0,0.0,0.0,0.0,0.0,0.0,0.0,0.0,0.0,0.0,0.0,0.0,0.0,200,0,0,1,2.6,0,0,60,2,15.4
93,S2,0.883295877997047,0.0,0.0,0.0,0.0,0.0,0.0,0,0,0,0,1,0,0,0,0,0,0,0,500,5,0.0,0.0,99.11670412200294,0.0,0.0,0.0,0.0,0.0,0.0,0.0,0.0,0.0,0.0,0.0,0.0,0.0,0.0,0.0,0.0,0.0,0.0,0.0,0.0,0.0,0.0,0.0,0.0,0.0,0.0,0.0,0.0,0.0,0.0,0.0,0.0,0.0,0.0,0.0,0.0,0.0,0.0,0.0,0.0,0.0,0.0,0.0,0.0,0.0,0.0,250,0,0,1,2.6,0,0,60,2,60.4
94,S2,0.883295877997047,0.0,0.0,0.0,0.0,0.0,0.0,0,0,0,0,1,0,0,0,0,0,0,0,500,5,0.0,0.0,99.11670412200294,0.0,0.0,0.0,0.0,0.0,0.0,0.0,0.0,0.0,0.0,0.0,0.0,0.0,0.0,0.0,0.0,0.0,0.0,0.0,0.0,0.0,0.0,0.0,0.0,0.0,0.0,0.0,0.0,0.0,0.0,0.0,0.0,0.0,0.0,0.0,0.0,0.0,0.0,0.0,0.0,0.0,0.0,0.0,0.0,0.0,0.0,300,0,0,1,2.6,0,0,60,2,89.4
95,S2,0.883295877997047,0.0,0.0,0.0,0.0,0.0,0.0,0,0,0,0,1,0,0,0,0,0,0,0,500,5,0.0,0.0,99.11670412200294,0.0,0.0,0.0,0.0,0.0,0.0,0.0,0.0,0.0,0.0,0.0,0.0,0.0,0.0,0.0,0.0,0.0,0.0,0.0,0.0,0.0,0.0,0.0,0.0,0.0,0.0,0.0,0.0,0.0,0.0,0.0,0.0,0.0,0.0,0.0,0.0,0.0,0.0,0.0,0.0,0.0,0.0,0.0,0.0,0.0,0.0,100,0,0,2,2.6,0,0,60,2,0.813
96,S2,0.883295877997047,0.0,0.0,0.0,0.0,0.0,0.0,0,0,0,0,1,0,0,0,0,0,0,0,500,5,0.0,0.0,99.11670412200294,0.0,0.0,0.0,0.0,0.0,0.0,0.0,0.0,0.0,0.0,0.0,0.0,0.0,0.0,0.0,0.0,0.0,0.0,0.0,0.0,0.0,0.0,0.0,0.0,0.0,0.0,0.0,0.0,0.0,0.0,0.0,0.0,0.0,0.0,0.0,0.0,0.0,0.0,0.0,0.0,0.0,0.0,0.0,0.0,0.0,0.0,150,0,0,2,2.6,0,0,60,2,1.42
97,S2,0.883295877997047,0.0,0.0,0.0,0.0,0.0,0.0,0,0,0,0,1,0,0,0,0,0,0,0,500,5,0.0,0.0,99.11670412200294,0.0,0.0,0.0,0.0,0.0,0.0,0.0,0.0,0.0,0.0,0.0,0.0,0.0,0.0,0.0,0.0,0.0,0.0,0.0,0.0,0.0,0.0,0.0,0.0,0.0,0.0,0.0,0.0,0.0,0.0,0.0,0.0,0.0,0.0,0.0,0.0,0.0,0.0,0.0,0.0,0.0,0.0,0.0,0.0,0.0,0.0,200,0,0,2,2.6,0,0,60,2,6.71
98,S2,0.883295877997047,0.0,0.0,0.0,0.0,0.0,0.0,0,0,0,0,1,0,0,0,0,0,0,0,500,5,0.0,0.0,99.11670412200294,0.0,0.0,0.0,0.0,0.0,0.0,0.0,0.0,0.0,0.0,0.0,0.0,0.0,0.0,0.0,0.0,0.0,0.0,0.0,0.0,0.0,0.0,0.0,0.0,0.0,0.0,0.0,0.0,0.0,0.0,0.0,0.0,0.0,0.0,0.0,0.0,0.0,0.0,0.0,0.0,0.0,0.0,0.0,0.0,0.0,0.0,250,0,0,2,2.6,0,0,60,2,29.7
99,S2,0.883295877997047,0.0,0.0,0.0,0.0,0.0,0.0,0,0,0,0,1,0,0,0,0,0,0,0,500,5,0.0,0.0,99.11670412200294,0.0,0.0,0.0,0.0,0.0,0.0,0.0,0.0,0.0,0.0,0.0,0.0,0.0,0.0,0.0,0.0,0.0,0.0,0.0,0.0,0.0,0.0,0.0,0.0,0.0,0.0,0.0,0.0,0.0,0.0,0.0,0.0,0.0,0.0,0.0,0.0,0.0,0.0,0.0,0.0,0.0,0.0,0.0,0.0,0.0,0.0,300,0,0,2,2.6,0,0,60,2,65.7
101,S2,0.883295877997047,0.0,0.0,0.0,0.0,0.0,0.0,0,0,0,0,1,0,0,0,0,0,0,0,500,5,0.0,0.0,99.11670412200294,0.0,0.0,0.0,0.0,0.0,0.0,0.0,0.0,0.0,0.0,0.0,0.0,0.0,0.0,0.0,0.0,0.0,0.0,0.0,0.0,0.0,0.0,0.0,0.0,0.0,0.0,0.0,0.0,0.0,0.0,0.0,0.0,0.0,0.0,0.0,0.0,0.0,0.0,0.0,0.0,0.0,0.0,0.0,0.0,0.0,0.0,150,0,0,4,2.6,0,0,60,2,0.203
103,S2,0.883295877997047,0.0,0.0,0.0,0.0,0.0,0.0,0,0,0,0,1,0,0,0,0,0,0,0,500,5,0.0,0.0,99.11670412200294,0.0,0.0,0.0,0.0,0.0,0.0,0.0,0.0,0.0,0.0,0.0,0.0,0.0,0.0,0.0,0.0,0.0,0.0,0.0,0.0,0.0,0.0,0.0,0.0,0.0,0.0,0.0,0.0,0.0,0.0,0.0,0.0,0.0,0.0,0.0,0.0,0.0,0.0,0.0,0.0,0.0,0.0,0.0,0.0,0.0,0.0,250,0,0,4,2.6,0,0,60,2,7.93
104,S2,0.883295877997047,0.0,0.0,0.0,0.0,0.0,0.0,0,0,0,0,1,0,0,0,0,0,0,0,500,5,0.0,0.0,99.11670412200294,0.0,0.0,0.0,0.0,0.0,0.0,0.0,0.0,0.0,0.0,0.0,0.0,0.0,0.0,0.0,0.0,0.0,0.0,0.0,0.0,0.0,0.0,0.0,0.0,0.0,0.0,0.0,0.0,0.0,0.0,0.0,0.0,0.0,0.0,0.0,0.0,0.0,0.0,0.0,0.0,0.0,0.0,0.0,0.0,0.0,0.0,300,0,0,4,2.6,0,0,60,2,18.9
105,S3,0.883295877997047,0.0,0.0,0.0,0.0,0.0,0.0,1,0,0,0,0,0,0,0,0,0,0,0,350,4,0.0,0.0,99.11670412200294,0.0,0.0,0.0,0.0,0.0,0.0,0.0,0.0,0.0,0.0,0.0,0.0,0.0,0.0,0.0,0.0,0.0,0.0,0.0,0.0,0.0,0.0,0.0,0.0,0.0,0.0,0.0,0.0,0.0,0.0,0.0,0.0,0.0,0.0,0.0,0.0,0.0,0.0,0.0,0.0,0.0,0.0,0.0,0.0,0.0,0.0,200,40,0,1.5,50,0,0,60,0.138,5.27
106,S3,0.883295877997047,0.0,0.0,0.0,0.0,0.0,0.0,1,0,0,0,0,0,0,0,0,0,0,0,350,4,0.0,0.0,99.11670412200294,0.0,0.0,0.0,0.0,0.0,0.0,0.0,0.0,0.0,0.0,0.0,0.0,0.0,0.0,0.0,0.0,0.0,0.0,0.0,0.0,0.0,0.0,0.0,0.0,0.0,0.0,0.0,0.0,0.0,0.0,0.0,0.0,0.0,0.0,0.0,0.0,0.0,0.0,0.0,0.0,0.0,0.0,0.0,0.0,0.0,0.0,225,40,0,1.5,50,0,0,60,0.138,12.3
107,S3,0.883295877997047,0.0,0.0,0.0,0.0,0.0,0.0,1,0,0,0,0,0,0,0,0,0,0,0,350,4,0.0,0.0,99.11670412200294,0.0,0.0,0.0,0.0,0.0,0.0,0.0,0.0,0.0,0.0,0.0,0.0,0.0,0.0,0.0,0.0,0.0,0.0,0.0,0.0,0.0,0.0,0.0,0.0,0.0,0.0,0.0,0.0,0.0,0.0,0.0,0.0,0.0,0.0,0.0,0.0,0.0,0.0,0.0,0.0,0.0,0.0,0.0,0.0,0.0,0.0,250,40,0,1.5,50,0,0,60,0.138,27.1
108,S3,0.883295877997047,0.0,0.0,0.0,0.0,0.0,0.0,1,0,0,0,0,0,0,0,0,0,0,0,350,4,0.0,0.0,99.11670412200294,0.0,0.0,0.0,0.0,0.0,0.0,0.0,0.0,0.0,0.0,0.0,0.0,0.0,0.0,0.0,0.0,0.0,0.0,0.0,0.0,0.0,0.0,0.0,0.0,0.0,0.0,0.0,0.0,0.0,0.0,0.0,0.0,0.0,0.0,0.0,0.0,0.0,0.0,0.0,0.0,0.0,0.0,0.0,0.0,0.0,0.0,275,40,0,1.5,50,0,0,60,0.138,45.4
109,S3,0.883295877997047,0.0,0.0,0.0,0.0,0.0,0.0,1,0,0,0,0,0,0,0,0,0,0,0,350,4,0.0,0.0,99.11670412200294,0.0,0.0,0.0,0.0,0.0,0.0,0.0,0.0,0.0,0.0,0.0,0.0,0.0,0.0,0.0,0.0,0.0,0.0,0.0,0.0,0.0,0.0,0.0,0.0,0.0,0.0,0.0,0.0,0.0,0.0,0.0,0.0,0.0,0.0,0.0,0.0,0.0,0.0,0.0,0.0,0.0,0.0,0.0,0.0,0.0,0.0,300,40,0,1.5,50,0,0,60,0.138,64.7
110,S3,0.883295877997047,0.0,0.0,0.0,0.0,0.0,0.0,1,0,0,0,0,1,0,0,0,0,0,0,350,4,0.0,0.0,99.11670412200294,0.0,0.0,0.0,0.0,0.0,0.0,0.0,0.0,0.0,0.0,0.0,0.0,0.0,0.0,0.0,0.0,0.0,0.0,0.0,0.0,0.0,0.0,0.0,0.0,0.0,0.0,0.0,0.0,0.0,0.0,0.0,0.0,0.0,0.0,0.0,0.0,0.0,0.0,0.0,0.0,0.0,0.0,0.0,0.0,0.0,0.0,325,40,0,1.5,50,0,0,60,0.138,78.7
111,S3,0.883295877997047,0.0,0.0,0.0,0.0,0.0,0.0,1,0,0,0,0,1,0,0,0,0,0,0,350,4,0.0,0.0,99.11670412200294,0.0,0.0,0.0,0.0,0.0,0.0,0.0,0.0,0.0,0.0,0.0,0.0,0.0,0.0,0.0,0.0,0.0,0.0,0.0,0.0,0.0,0.0,0.0,0.0,0.0,0.0,0.0,0.0,0.0,0.0,0.0,0.0,0.0,0.0,0.0,0.0,0.0,0.0,0.0,0.0,0.0,0.0,0.0,0.0,0.0,0.0,250,40,0,1.5,50,0,0,60,0.138,23.1
112,S3,0.883295877997047,0.0,0.0,0.0,0.0,0.0,0.0,1,0,0,0,0,1,0,0,0,0,0,0,350,4,0.0,0.0,99.11670412200294,0.0,0.0,0.0,0.0,0.0,0.0,0.0,0.0,0.0,0.0,0.0,0.0,0.0,0.0,0.0,0.0,0.0,0.0,0.0,0.0,0.0,0.0,0.0,0.0,0.0,0.0,0.0,0.0,0.0,0.0,0.0,0.0,0.0,0.0,0.0,0.0,0.0,0.0,0.0,0.0,0.0,0.0,0.0,0.0,0.0,0.0,275,40,0,1.5,50,0,0,60,0.138,43.2
113,S3,0.883295877997047,0.0,0.0,0.0,0.0,0.0,0.0,1,0,0,0,0,1,0,0,0,0,0,0,350,4,0.0,0.0,99.11670412200294,0.0,0.0,0.0,0.0,0.0,0.0,0.0,0.0,0.0,0.0,0.0,0.0,0.0,0.0,0.0,0.0,0.0,0.0,0.0,0.0,0.0,0.0,0.0,0.0,0.0,0.0,0.0,0.0,0.0,0.0,0.0,0.0,0.0,0.0,0.0,0.0,0.0,0.0,0.0,0.0,0.0,0.0,0.0,0.0,0.0,0.0,300,40,0,1.5,50,0,0,60,0.138,60.6
115,S4,0.0,0.0,0.0,0.0,1.100490280922623,0.0,0.0,0,1,0,0,0,0,0,0,0,0,0,0,500,3,91.28523289009058,0.0,0.0,0.0,0.0,0.0,0.0,0.0,0.0,0.0,0.0,0.0,0.0,0.0,0.0,0.0,0.0,0.0,0.0,0.0,0.0,0.0,0.0,0.0,0.0,0.0,0.0,0.0,0.0,0.0,0.0,0.0,0.0,0.0,0.0,0.0,0.0,0.0,0.0,0.0,0.0,0.0,0.0,7.614276828986785,0.0,0.0,0.0,0.0,0.0,150,37.5,0,1.3,25,12.5,0,60,5,0.553
116,S4,0.0,0.0,0.0,0.0,1.100490280922623,0.0,0.0,0,1,0,0,0,0,0,0,0,0,0,0,500,3,91.28523289009058,0.0,0.0,0.0,0.0,0.0,0.0,0.0,0.0,0.0,0.0,0.0,0.0,0.0,0.0,0.0,0.0,0.0,0.0,0.0,0.0,0.0,0.0,0.0,0.0,0.0,0.0,0.0,0.0,0.0,0.0,0.0,0.0,0.0,0.0,0.0,0.0,0.0,0.0,0.0,0.0,0.0,0.0,7.614276828986785,0.0,0.0,0.0,0.0,0.0,200,37.5,0,1.3,25,12.5,0,60,5,0.221
117,S4,0.0,0.0,0.0,0.0,1.100490280922623,0.0,0.0,0,1,0,0,0,0,0,0,0,0,0,0,500,3,91.28523289009058,0.0,0.0,0.0,0.0,0.0,0.0,0.0,0.0,0.0,0.0,0.0,0.0,0.0,0.0,0.0,0.0,0.0,0.0,0.0,0.0,0.0,0.0,0.0,0.0,0.0,0.0,0.0,0.0,0.0,0.0,0.0,0.0,0.0,0.0,0.0,0.0,0.0,0.0,0.0,0.0,0.0,0.0,7.614276828986785,0.0,0.0,0.0,0.0,0.0,250,37.5,0,1.3,25,12.5,0,60,5,0.479
118,S4,0.0,0.0,0.0,0.0,1.100490280922623,0.0,0.0,0,1,0,0,0,0,0,0,0,0,0,0,500,3,91.28523289009058,0.0,0.0,0.0,0.0,0.0,0.0,0.0,0.0,0.0,0.0,0.0,0.0,0.0,0.0,0.0,0.0,0.0,0.0,0.0,0.0,0.0,0.0,0.0,0.0,0.0,0.0,0.0,0.0,0.0,0.0,0.0,0.0,0.0,0.0,0.0,0.0,0.0,0.0,0.0,0.0,0.0,0.0,7.614276828986785,0.0,0.0,0.0,0.0,0.0,301,37.5,0,1.3,25,12.5,0,60,5,0.737
119,S4,0.0,0.0,0.0,0.0,1.100490280922623,0.0,0.0,0,1,0,0,0,0,0,0,0,0,0,0,500,3,91.28523289009058,0.0,0.0,0.0,0.0,0.0,0.0,0.0,0.0,0.0,0.0,0.0,0.0,0.0,0.0,0.0,0.0,0.0,0.0,0.0,0.0,0.0,0.0,0.0,0.0,0.0,0.0,0.0,0.0,0.0,0.0,0.0,0.0,0.0,0.0,0.0,0.0,0.0,0.0,0.0,0.0,0.0,0.0,7.614276828986785,0.0,0.0,0.0,0.0,0.0,351,37.5,0,1.3,25,12.5,0,60,5,2.47
120,S4,0.0,0.0,0.0,0.0,1.100490280922623,0.0,0.0,0,1,0,0,0,0,0,0,0,0,0,0,500,3,91.28523289009058,0.0,0.0,0.0,0.0,0.0,0.0,0.0,0.0,0.0,0.0,0.0,0.0,0.0,0.0,0.0,0.0,0.0,0.0,0.0,0.0,0.0,0.0,0.0,0.0,0.0,0.0,0.0,0.0,0.0,0.0,0.0,0.0,0.0,0.0,0.0,0.0,0.0,0.0,0.0,0.0,0.0,0.0,7.614276828986785,0.0,0.0,0.0,0.0,0.0,400,37.5,0,1.3,25,12.5,0,60,5,15.7
121,S4,0.0,0.0,0.0,0.0,0.0,0.0,1.9702374224162262,0,1,0,0,0,0,0,0,0,0,0,0,500,3,90.48244761246632,0.0,0.0,0.0,0.0,0.0,0.0,0.0,0.0,0.0,0.0,0.0,0.0,0.0,0.0,0.0,0.0,0.0,0.0,0.0,0.0,0.0,0.0,0.0,0.0,0.0,0.0,0.0,0.0,0.0,0.0,0.0,0.0,0.0,0.0,0.0,0.0,0.0,0.0,0.0,0.0,0.0,0.0,7.547314965117456,0.0,0.0,0.0,0.0,0.0,149,37.5,0,1.3,25,12.5,0,60,5,16.5
122,S4,0.0,0.0,0.0,0.0,0.0,0.0,1.9702374224162262,0,1,0,0,0,0,0,0,0,0,0,0,500,3,90.48244761246632,0.0,0.0,0.0,0.0,0.0,0.0,0.0,0.0,0.0,0.0,0.0,0.0,0.0,0.0,0.0,0.0,0.0,0.0,0.0,0.0,0.0,0.0,0.0,0.0,0.0,0.0,0.0,0.0,0.0,0.0,0.0,0.0,0.0,0.0,0.0,0.0,0.0,0.0,0.0,0.0,0.0,0.0,7.547314965117456,0.0,0.0,0.0,0.0,0.0,199,37.5,0,1.3,25,12.5,0,60,5,16.1
123,S4,0.0,0.0,0.0,0.0,0.0,0.0,1.9702374224162262,0,1,0,0,0,0,0,0,0,0,0,0,500,3,90.48244761246632,0.0,0.0,0.0,0.0,0.0,0.0,0.0,0.0,0.0,0.0,0.0,0.0,0.0,0.0,0.0,0.0,0.0,0.0,0.0,0.0,0.0,0.0,0.0,0.0,0.0,0.0,0.0,0.0,0.0,0.0,0.0,0.0,0.0,0.0,0.0,0.0,0.0,0.0,0.0,0.0,0.0,0.0,7.547314965117456,0.0,0.0,0.0,0.0,0.0,252,37.5,0,1.3,25,12.5,0,60,5,14.5
124,S4,0.0,0.0,0.0,0.0,0.0,0.0,1.9702374224162262,0,1,0,0,0,0,0,0,0,0,0,0,500,3,90.48244761246632,0.0,0.0,0.0,0.0,0.0,0.0,0.0,0.0,0.0,0.0,0.0,0.0,0.0,0.0,0.0,0.0,0.0,0.0,0.0,0.0,0.0,0.0,0.0,0.0,0.0,0.0,0.0,0.0,0.0,0.0,0.0,0.0,0.0,0.0,0.0,0.0,0.0,0.0,0.0,0.0,0.0,0.0,7.547314965117456,0.0,0.0,0.0,0.0,0.0,301,37.5,0,1.3,25,12.5,0,60,5,23.1
125,S4,0.0,0.0,0.0,0.0,0.0,0.0,1.9702374224162262,0,1,0,0,0,0,0,0,0,0,0,0,500,3,90.48244761246632,0.0,0.0,0.0,0.0,0.0,0.0,0.0,0.0,0.0,0.0,0.0,0.0,0.0,0.0,0.0,0.0,0.0,0.0,0.0,0.0,0.0,0.0,0.0,0.0,0.0,0.0,0.0,0.0,0.0,0.0,0.0,0.0,0.0,0.0,0.0,0.0,0.0,0.0,0.0,0.0,0.0,0.0,7.547314965117456,0.0,0.0,0.0,0.0,0.0,351,37.5,0,1.3,25,12.5,0,60,5,47.2
126,S4,0.0,0.0,0.0,0.0,0.0,0.0,1.9702374224162262,0,1,0,0,0,0,0,0,0,0,0,0,500,3,90.48244761246632,0.0,0.0,0.0,0.0,0.0,0.0,0.0,0.0,0.0,0.0,0.0,0.0,0.0,0.0,0.0,0.0,0.0,0.0,0.0,0.0,0.0,0.0,0.0,0.0,0.0,0.0,0.0,0.0,0.0,0.0,0.0,0.0,0.0,0.0,0.0,0.0,0.0,0.0,0.0,0.0,0.0,0.0,7.547314965117456,0.0,0.0,0.0,0.0,0.0,401,37.5,0,1.3,25,12.5,0,60,5,66.1
127,S4,1.084492614543996,0.0,0.0,0.0,0.0,0.0,0.0,0,1,0,0,0,0,0,0,0,0,0,0,500,3,91.29999889555633,0.0,0.0,0.0,0.0,0.0,0.0,0.0,0.0,0.0,0.0,0.0,0.0,0.0,0.0,0.0,0.0,0.0,0.0,0.0,0.0,0.0,0.0,0.0,0.0,0.0,0.0,0.0,0.0,0.0,0.0,0.0,0.0,0.0,0.0,0.0,0.0,0.0,0.0,0.0,0.0,0.0,0.0,7.615508489899672,0.0,0.0,0.0,0.0,0.0,149,37.5,0,1.3,25,12.5,0,60,5,3.92
128,S4,1.084492614543996,0.0,0.0,0.0,0.0,0.0,0.0,0,1,0,0,0,0,0,0,0,0,0,0,500,3,91.29999889555633,0.0,0.0,0.0,0.0,0.0,0.0,0.0,0.0,0.0,0.0,0.0,0.0,0.0,0.0,0.0,0.0,0.0,0.0,0.0,0.0,0.0,0.0,0.0,0.0,0.0,0.0,0.0,0.0,0.0,0.0,0.0,0.0,0.0,0.0,0.0,0.0,0.0,0.0,0.0,0.0,0.0,0.0,7.615508489899672,0.0,0.0,0.0,0.0,0.0,200,37.5,0,1.3,25,12.5,0,60,5,1.63
129,S4,1.084492614543996,0.0,0.0,0.0,0.0,0.0,0.0,0,1,0,0,0,0,0,0,0,0,0,0,500,3,91.29999889555633,0.0,0.0,0.0,0.0,0.0,0.0,0.0,0.0,0.0,0.0,0.0,0.0,0.0,0.0,0.0,0.0,0.0,0.0,0.0,0.0,0.0,0.0,0.0,0.0,0.0,0.0,0.0,0.0,0.0,0.0,0.0,0.0,0.0,0.0,0.0,0.0,0.0,0.0,0.0,0.0,0.0,0.0,7.615508489899672,0.0,0.0,0.0,0.0,0.0,250,37.5,0,1.3,25,12.5,0,60,5,23.9
130,S4,1.084492614543996,0.0,0.0,0.0,0.0,0.0,0.0,0,1,0,0,0,0,0,0,0,0,0,0,500,3,91.29999889555633,0.0,0.0,0.0,0.0,0.0,0.0,0.0,0.0,0.0,0.0,0.0,0.0,0.0,0.0,0.0,0.0,0.0,0.0,0.0,0.0,0.0,0.0,0.0,0.0,0.0,0.0,0.0,0.0,0.0,0.0,0.0,0.0,0.0,0.0,0.0,0.0,0.0,0.0,0.0,0.0,0.0,0.0,7.615508489899672,0.0,0.0,0.0,0.0,0.0,300,37.5,0,1.3,25,12.5,0,60,5,39.9
131,S4,1.084492614543996,0.0,0.0,0.0,0.0,0.0,0.0,0,1,0,0,0,0,0,0,0,0,0,0,500,3,91.29999889555633,0.0,0.0,0.0,0.0,0.0,0.0,0.0,0.0,0.0,0.0,0.0,0.0,0.0,0.0,0.0,0.0,0.0,0.0,0.0,0.0,0.0,0.0,0.0,0.0,0.0,0.0,0.0,0.0,0.0,0.0,0.0,0.0,0.0,0.0,0.0,0.0,0.0,0.0,0.0,0.0,0.0,0.0,7.615508489899672,0.0,0.0,0.0,0.0,0.0,350,37.5,0,1.3,25,12.5,0,60,5,24.6
132,S4,0.0,0.0,0.0,2.036156229777298,0.0,0.0,0.0,0,1,0,0,0,0,0,0,0,0,0,0,500,3,90.42160389646727,0.0,0.0,0.0,0.0,0.0,0.0,0.0,0.0,0.0,0.0,0.0,0.0,0.0,0.0,0.0,0.0,0.0,0.0,0.0,0.0,0.0,0.0,0.0,0.0,0.0,0.0,0.0,0.0,0.0,0.0,0.0,0.0,0.0,0.0,0.0,0.0,0.0,0.0,0.0,0.0,0.0,0.0,7.542239873755431,0.0,0.0,0.0,0.0,0.0,149,37.5,0,1.3,25,12.5,0,60,5,2.74
133,S4,0.0,0.0,0.0,2.036156229777298,0.0,0.0,0.0,0,1,0,0,0,0,0,0,0,0,0,0,500,3,90.42160389646727,0.0,0.0,0.0,0.0,0.0,0.0,0.0,0.0,0.0,0.0,0.0,0.0,0.0,0.0,0.0,0.0,0.0,0.0,0.0,0.0,0.0,0.0,0.0,0.0,0.0,0.0,0.0,0.0,0.0,0.0,0.0,0.0,0.0,0.0,0.0,0.0,0.0,0.0,0.0,0.0,0.0,0.0,7.542239873755431,0.0,0.0,0.0,0.0,0.0,250,37.5,0,1.3,25,12.5,0,60,5,25.1
134,S4,0.0,0.0,0.0,2.036156229777298,0.0,0.0,0.0,0,1,0,0,0,0,0,0,0,0,0,0,500,3,90.42160389646727,0.0,0.0,0.0,0.0,0.0,0.0,0.0,0.0,0.0,0.0,0.0,0.0,0.0,0.0,0.0,0.0,0.0,0.0,0.0,0.0,0.0,0.0,0.0,0.0,0.0,0.0,0.0,0.0,0.0,0.0,0.0,0.0,0.0,0.0,0.0,0.0,0.0,0.0,0.0,0.0,0.0,0.0,7.542239873755431,0.0,0.0,0.0,0.0,0.0,300,37.5,0,1.3,25,12.5,0,60,5,87.2
135,S4,0.0,0.0,0.0,2.036156229777298,0.0,0.0,0.0,0,1,0,0,0,0,0,0,0,0,0,0,500,3,90.42160389646727,0.0,0.0,0.0,0.0,0.0,0.0,0.0,0.0,0.0,0.0,0.0,0.0,0.0,0.0,0.0,0.0,0.0,0.0,0.0,0.0,0.0,0.0,0.0,0.0,0.0,0.0,0.0,0.0,0.0,0.0,0.0,0.0,0.0,0.0,0.0,0.0,0.0,0.0,0.0,0.0,0.0,0.0,7.542239873755431,0.0,0.0,0.0,0.0,0.0,351,37.5,0,1.3,25,12.5,0,60,5,89.1
136,S4,0.0,0.0,2.0723678931039715,0.0,0.0,0.0,0.0,0,1,0,0,0,0,0,0,0,0,0,0,500,3,90.38818017040936,0.0,0.0,0.0,0.0,0.0,0.0,0.0,0.0,0.0,0.0,0.0,0.0,0.0,0.0,0.0,0.0,0.0,0.0,0.0,0.0,0.0,0.0,0.0,0.0,0.0,0.0,0.0,0.0,0.0,0.0,0.0,0.0,0.0,0.0,0.0,0.0,0.0,0.0,0.0,0.0,0.0,0.0,7.539451936486677,0.0,0.0,0.0,0.0,0.0,149,37.5,0,1.3,25,12.5,0,60,5,1.78
